Repository: SunRt233/nation

File: 07-资料提炼/书籍提炼/提炼-无机化学第6版-第24-25章-材料化学与催化.md
---
title: 提炼-无机化学第6版-第24-25章-材料化学与催化
type: 资料提炼
template_version: v1.1
source_file: mineru/无机化学第6版Weller/无机化学第6版Weller2425章753-866.md
source_type: 书籍
subject: 决赛要求
syllabus_stage: 决赛
tags: [化竞, 资料提炼, 无机化学, Weller, 材料化学, 催化, 纳米材料, 半导体, 沸石, 烯烃复分解, 钯催化]
syllabus_codes: [决赛10, 决赛11, 决赛13]
knowledge_points: [材料化学, 烯烃复分解反应, 晶体结构深化, 半导体, 沸石]
topics: [钙钛矿, 尖晶石, 固体电解质, 层状化合物, 嵌入化学, 沸石, 光催化, 半导体掺杂, 烯烃复分解, 氢甲酰化, Wacker氧化, 钯催化偶联, Fischer-Tropsch, Ziegler-Natta]
problems_extracted: 10
review_status: 已审核
updated: 2026-05-18
handout_plan:
  - target: "配位化合物基础"
    status: pending
    priority: P2
    source_sections: ["第24-25章 材料化学与催化（钙钛矿、尖晶石、沸石、烯烃复分解、钯催化偶联、Fischer-Tropsch、Ziegler-Natta）"]
    estimated_pages: 6
---

# 提炼-无机化学第6版-第24-25章-材料化学与催化

- 来源：`mineru/无机化学第6版Weller2425章753-866.md`
- 提炼日期：2026-05-18
- 提炼人：AI Agent

## 一、来源信息
- 书名/出处：Inorganic Chemistry（第6版，中文版）/ Weller
- 章节：第 24 章 — 材料化学和纳米材料（§24.1–24.30）+ 第 25 章 — 催化（§25.1–25.18）
- 页码范围：约 735–848（中文版页码）
- 总长度：~3,770 行
- 前置章节：第 3 章（固体结构）、第 20 章（配合物电子结构）、第 21–22 章（配位反应机理/金属有机）

## 二、📐 讲解脉络与章节结构

### 第24章 材料化学和纳米材料

| 节 | 内容 | 竞赛 ROI | 处理决策 |
|:---|:---|:---:|:---|
| **24.1** 材料的形成 | 高温固相合成、溶胶-凝胶法、CVT、高压合成 | 🟡 中 | 提取合成方法对比 |
| **24.2** 扩展缺陷 | Schottky/Frenkel 缺陷、非化学计量 | 🟡 中 | 提取缺陷类型与电导率关系 |
| **24.3** 原子和离子扩散 | Fick 定律、固态扩散、离子电导 | 🟡 中 | 提取与固体电解质关联 |
| **24.4** 固体电解质 | 固体氧化物燃料电池（SOFC）、YSZ、NASICON | 🔴 **高** | **提取：氧离子导体/钠离子导体** |
| **24.5** 3d金属一氧化物 | NiO/CoO/MnO 结构、Jahn-Teller、绝缘体-金属转变 | 🟡 中 | 与现有晶体场 KP 关联 |
| **24.6** 高等氧化物和复合氧化物 | **刚玉/尖晶石/钙钛矿/ReO₃**、YBCO 超导、铁电体 | 🔴 **极高** | **提取：三种核心结构 + LFSE 对尖晶石分布的影响** |
| **24.7** 氧化物玻璃 | 硅酸盐玻璃、玻璃化转变 | 🟡 中 | 标记 |
| **24.8** 氮化物、氟化物和混合阴离子相 | TiN、Si₃N₄、颜料 | 🟡 中 | 标记 |
| **24.9** 层状 MS₂ 化合物和嵌入 | **TaS₂/NbS₂/MoS₂**、嵌入化学（Li⁺/有机分子）| 🔴 **高** | **提取：嵌入反应与锂离子电池** |
| **24.10** Chevrel 相和硫属化物热电材料 | 低 ROI | 🟢 低 | 跳过 |
| **24.11** 四面体氧合阴离子框架 | **沸石/ALPO/分子筛**、Lowenstein 规则、离子交换 | 🔴 **高** | **提取：沸石结构 + 择形催化** |
| **24.12** 八面体+四面体框架 | 钙钛矿衍生结构（钛酸盐/铌酸盐）| 🟡 中 | 与 24.6(d) 合并 |
| **24.13** 金属氢化物 | 储氢材料、LaNi₅H₆、MgH₂ | 🔴 **高** | **提取：储氢机理** |
| **24.14** 其他储氢材料 | MOF、碳纳米管 | 🟡 中 | 标记 |
| **24.15–24.16** 颜料 | 无机颜料（TiO₂、Fe₃O₄、CrO₂）、珠光颜料 | 🟡 中 | 标记 |
| **24.17** 光催化剂 | **TiO₂ 光催化水分解**、带隙工程、掺杂改性 | 🔴 **高** | **提取：光催化原理** |
| **24.18–24.19** 半导体 | **Si/Ge 掺杂、p-n 结、LED、GaAs 等** | 🔴 **高** | **提取：n/p 型半导体、能带调控** |
| **24.20–24.21** 富勒烯/分子材料 | C₆₀/石墨插层、分子磁体 | 🟡 中 | 标记 |
| **24.22–24.30** 纳米材料 | 纳米粒子合成、CNT、石墨烯、量子阱、介孔材料 | 🔴 **高** | **提取：尺寸效应 + 合成方法** |

### 第25章 催化

| 节 | 内容 | 竞赛 ROI | 处理决策 |
|:---|:---|:---:|:---|
| **25.1** 催化术语 | TOF、TON、选择性、原子经济性 | 🟡 中 | 提取术语定义 |
| **25.2** 均相 vs 非均相 | 分类、优缺点对比 | 🟡 中 | 提取对比表 |
| **25.3** 烯烃复分解 | **Grubbs/Schrock 催化剂、金属环丁烷机理、ROMP/RCM/CM** | 🔴 **极高** | **提取：全面深化 [[烯烃复分解反应]]** |
| **25.4** 烯烃加氢 | Wilkinson 催化剂、对映选择性加氢 | 🟡 中 | 标记 |
| **25.5** 氢甲酰化 | Co/Rh 催化、配体效应、直链/支链选择 | 🔴 **高** | **提取：配体控制选择性** |
| **25.6** Wacker 氧化 | **Pd/Cu 共催化、烯烃→醛** | 🔴 **高** | **提取：催化循环** |
| **25.7** 不对称氧化 | Sharpless 环氧化、Jacobsen 环氧化 | 🟡 中 | 标记 |
| **25.8** 钯催化的 C—C 键形成 | **Heck/Suzuki/Stille/Sonogashira 偶联** | 🔴 **极高** | **提取：四大偶联反应循环** |
| **25.9** 甲醇羰基化 | Monsanto/Cativa 法、Rh/Ir 催化 | 🟡 中 | 标记 |
| **25.10** 非均相催化剂性质 | 表面积、孔结构、酸碱性、金属分散 | 🟡 中 | 提取核心概念 |
| **25.11** 加氢催化剂 | 骨架 Ni、Pt/Pd 担载 | 🟡 中 | 标记 |
| **25.12** 合成氨 | **Haber-Bosch、Fe 基催化剂、N₂ 解离决速步** | 🔴 **高** | **提取：工业催化经典** |
| **25.13** SO₂ 氧化 | 接触法、V₂O₅ 催化 | 🟡 中 | 与现有硫含氧酸关联 |
| **25.14** 沸石催化 | **ZSM-5 择形催化、碳正离子机理** | 🔴 **高** | **提取：沸石催化专节** |
| **25.15** Fischer-Tropsch | **CO+H₂→烃、Fe/Co 催化剂、链增长机理** | 🔴 **高** | **提取：FT 合成** |
| **25.16** 电催化与光催化 | 火山图、M─H 键能、超电位、TiO₂ 光催化 | 🔴 **高** | **提取：电催化火山图** |
| **25.17** 非均相催化新动向 | 简要 | 🟢 低 | 跳过 |
| **25.18** 齐聚和多聚 | **Ziegler-Natta、Kaminsky 茂金属、Cossee-Arlman 机理** | 🔴 **高** | **提取：聚合催化** |

---

## 三、考纲映射与现有 KP 关系

| 考纲条目 | 对应章节 | 现有 KP 覆盖情况 | 深化决策 |
|---------|---------|:---|:---|
| [[决赛10-金属有机]] | 25.3, 25.5–25.9 | [[烯烃复分解反应]] 已填充但**缺 Grubbs/Schrock 结构细节** | 🔴 **升级**：补充催化剂结构代际 + 金属环丁烷机理图 |
| [[决赛10-金属有机]] | 25.8 | 无独立 KP | 🟡 **可新建/挂载**：Pd 偶联反应可并入 [[金属有机与羰基化学]] |
| [[决赛11-物理化学]] | 24.4, 24.17, 24.18, 25.16 | 无系统半导体/光催化 KP | 🟡 **可新建**：半导体物理化学（或并入 [[材料化学]]）|
| [[元素化学]] | 24.6, 24.9, 24.11 | [[晶体结构深化]] 有基础，**缺钙钛矿/尖晶石/沸石** | 🔴 **升级 [[材料化学]]**：新增晶体结构专节 |
| 工业化学 | 25.12, 25.13, 25.15 | [[合成氨]] / [[接触法制硫酸]] 可能已有 | 🟡 核对后决定 |

---

## 四、高 ROI 内容详录（按专题归类）

### 专题 A：复合氧化物结构（24.6）

**核心内容**：
- **刚玉结构**（α-Al₂O₃）：hcp O²⁻，阳离子占 2/3 八面体穴。V₂O₃ 有金属-绝缘体转变。
- **ReO₃ 结构**：ReO₆ 八面体共顶点，与钙钛矿密切相关（移除 A 位离子）。WO₃ 有扭曲。
- **尖晶石**（AB₂O₄）：
  - 正常尖晶石 A[Al₂]O₄（A 四面体，B 八面体）
  - 反尖晶石 B[AB]O₄
  - **LFSE 决定分布**：d⁵ 高自旋 Fe³⁺ 无 LFSE，故常形成反尖晶石；d³ Cr³⁺ 强烈偏好八面体 → 正常尖晶石
  - 例题 24.3：MnCr₂O₄ 为正常尖晶石（Cr³⁺ d³ 大 LFSE，Mn²⁺ d⁵ 无 LFSE）
- **钙钛矿**（ABX₃）：
  - 理想立方：A 在顶点，B 在体心，O 在面心
  - BaTiO₃ 铁电性：Ti 偏离中心 → 自发极化，T_c = 120°C
  - YBa₂Cu₃O₇ 高温超导：CuO₂ 面 + Cu─O 链

**竞赛考点**：根据离子半径和电子构型判断尖晶石类型；钙钛矿结构推断（Goldschmidt 容差因子）；铁电/压电原理

**目标 KP**：[[材料化学]] — 新增 §3.2「典型无机晶体结构」

---

### 专题 B：层状化合物与嵌入化学（24.9）

**核心内容**：
- **MS₂ 层状结构**：TaS₂（CdI₂ 型，八面体）、NbS₂（三棱柱）、MoS₂（润滑性）
- **嵌入（intercalation）**：客体分子/离子进入层间，层间距增大但层内结构不变
  - 碱金属嵌入：n-BuLi + TiS₂ → Li_xTiS₂（锂电池原理！）
  - 有机分子嵌入：吡啶、胺类进入层间
- **CVT 法提纯**：TaS₂ + 2 I₂(g) ⇌ TaI₄(g) + S₂(g)，温度梯度驱动转移

**竞赛考点**：嵌入 vs 插入（insertion）区别；层状化合物作为固体润滑剂和电极材料

**目标 KP**：[[材料化学]] — 新增 §3.5「层状化合物与嵌入化学」

---

### 专题 C：沸石与分子筛（24.11）

**核心内容**：
- **沸石通式**：(Mⁿ⁺)_{x/n}[(AlO₂)_x(SiO₂)_{2−x}]·mH₂O
- **Lowenstein 规则**：溶液合成沸石中，AlO₄ 四面体不共顶点（无 Al─O─Al）
- **孔径调控**：模板剂决定孔径 → UTD-1（14元环）、CIT-5 等超大孔沸石
- **ALPO**：AlO₄/PO₄ 1:1 交替，电中性；掺杂 Co/Mn 得氧化还原活性
- **工业应用**：
  - 分子筛分离（N₂/O₂ 分离基于四极矩差异）
  - 洗涤剂助剂（Ca²⁺/Mg²⁺ 交换）
  - 放射性核素捕获（¹³⁷Cs, ⁹⁰Sr）

**竞赛考点**：沸石孔径与择形催化；Si/Al 比与酸性的关系；离子交换选择性

**目标 KP**：[[材料化学]] — 新增 §3.6「沸石与分子筛」

---

### 专题 D：半导体与光催化（24.17–24.19）

**核心内容**：
- **TiO₂ 光催化**：
  - 锐钛矿带隙 3.2 eV，金红石 3.1 eV（紫外吸收）
  - 光照 → e⁻ + h⁺ → H₂O 分解为 H₂ + O₂（需 >1.23 eV）
  - 效率瓶颈：光吸收低、电子-空穴复合快、表面积小
  - 改性：掺杂 N/S（缩小带隙）、纳米化（增大表面积）、助催化剂（NiO、Pt）
- **p-n 结**：n 型 Si（掺杂 P）+ p 型 Si（掺杂 B）→ 整流、LED、太阳能电池
- **掺杂调控**：
  - p 型：13 族掺杂（B、Al）→ 空穴导电
  - n 型：15 族掺杂（P、As）→ 电子导电

**竞赛考点**：带隙计算与吸收波长；p/n 型判断；光催化原理图解

**目标 KP**：[[材料化学]] — 新增 §3.7「半导体与光催化」

---

### 专题 E：固体电解质（24.4）

**核心内容**：
- **YSZ（Y₂O₃ 稳定的 ZrO₂）**：Y³⁺ 取代 Zr⁴⁺ 产生氧空位 → O²⁻ 离子导体
- **NASICON**：Na₁₊ₓZr₂SiₓP₃₋ₓO₁₂，三维 Na⁺ 传导通道
- **SOFC**：固体氧化物燃料电池，O²⁻ 从阴极迁移至阳极

**竞赛考点**：缺陷化学与离子电导关系；掺杂产生空位的电荷补偿机制

**目标 KP**：[[材料化学]] — 新增 §3.4「离子导体与固体电解质」

---

### 专题 F：烯烃复分解（25.3）

**核心内容**：
- **反应类型**：ROMP / ADMET / RCM / ROM / CM（交叉复分解）
- **Grubbs 催化剂演进**：
  - 第一代：RuCl₂(PCy₃)₂=CHPh（1992）
  - 第二代：一个 PCy₃ 换为 NHC（活性更高，官能团容忍度更好）
  - 第三代：膦配体换为吡啶（引发更快）
- **Schrock 催化剂**：Mo/W 次烷基络合物（更早，1980s），可用手性版本控制立体化学
- **机理**：金属环丁烷中间体；Grubbs 中 PCy₃ 解离为关键步骤

**竞赛考点**：催化剂代际差异；反应类型选择（RCM 成环 vs ROMP 开环聚合）；金属环丁烷中间体验证

**目标 KP**：[[烯烃复分解反应]] — 全面升级，补充催化剂结构细节和机理

---

### 专题 G：钯催化 C─C 偶联（25.8）

**核心内容**：
- **Heck 偶联**：R─X + 烯烃 → R─烯烃，Pd(0)/Pd(II) 循环
- **Suzuki 偶联**：R─B(OH)₂ + R'─X → R─R'，碱促进，容忍度高
- **Stille 偶联**：R─SnR₃ + R'─X → R─R'
- **Sonogashira 偶联**：端炔 + R'─X → 炔烃，Pd(0)/Cu(I) 双催化
- **共同机理**：氧化加成 → 配位/插入 → 还原消除；两碎片需顺位

**竞赛考点**：偶联反应选择（哪种底物用哪种）；催化剂设计（双膦螯合配体控制顺位）

**目标 KP**：建议挂载到 [[金属有机与羰基化学]] 或独立为「钯催化偶联反应」专题素材

---

### 专题 H：工业催化经典（25.12, 25.13, 25.15）

**核心内容**：
- **合成氨**（Haber-Bosch）：Fe 基催化剂 + Al₂O₃/K 助剂，400°C / 200 atm，N₂ 解离为决速步
- **接触法 SO₂→SO₃**：V₂O₅/K₂S₂O₇ 熔融催化剂，决速步为 V(IV)→V(V) 氧化
- **Fischer-Tropsch**：CO + 2H₂ → −CH₂− + H₂O，Fe/Co 催化剂，产物分布可控

**竞赛考点**：热力学-动力学权衡（放热反应为什么高温？因为动力学）；催化剂组成与选择性

---

### 专题 I：聚合催化（25.18）

**核心内容**：
- **Ziegler-Natta**：TiCl₄/AlEt₃ → TiCl₃ 表面活性位，Cossee-Arlman 机理（配位-插入-β-H 消除）
- **Kaminsky 茂金属**：Cp₂ZrCl₂/MAO，均相，立构规正度可控
- **Philips 催化剂**：CrO₃/SiO₂，无需烷基化试剂

**竞赛考点**：Cossee-Arlman 机理步骤；立构规正度（全同/间同/无规）控制

---

## 五、例题提取

| 编号 | 题目概要 | 考点抽象 | 对应专题 | 难度 |
|:---:|------|------|:---|:---:|
| 1 | 例题 24.3 判断 MnCr₂O₄ 的尖晶石类型 | LFSE 分析：Cr³⁺(d³) 偏好八面体 → 正常尖晶石 | 尖晶石 | 3 |
| 2 | 例题 24.x 计算 BaTiO₃ 铁电转变 | 离子位移 → 自发极化，居里温度 | 钙钛矿 | 3 |
| 3 | 例题 24.x 沸石分子筛分离 N₂/O₂ | 四极矩差异 → 选择性吸附 | 沸石 | 2 |
| 4 | 例题 25.1 预测 Co₂(CO)₈ 催化 1-戊烯氢甲酰化产物 | 配体效应：PMe₃/PPh₃ 对直链/支链比例的影响 | 氢甲酰化 | 3 |
| 5 | 例题 25.2 解释 CO 分压增加使氢甲酰化速率下降 | 预平衡移动：[Co(CO)₃H] 浓度下降 | 催化循环 | 3 |
| 6 | 例题 25.x Wacker 氧化催化循环分析 | Pd(II)/Cu(II) 双循环、烯烃水合机理 | Wacker | 3 |
| 7 | 例题 25.x 判断四种 Pd 偶联反应的适用底物 | Heck/Suzuki/Stille/Sonogashira 底物特征 | Pd 偶联 | 3 |
| 8 | 例题 25.x 解释合成氨为什么高温高压 | 热力学放热 vs 动力学 N₂ 解离能垒 | 合成氨 | 2 |
| 9 | 例题 25.x ZSM-5 催化二甲苯异构化机理 | 碳正离子机理 + 择形选择性 | 沸石催化 | 3 |
| 10 | 例题 25.x 分析 Fischer-Tropsch 产物分布控制因素 | 催化剂(Fe/Co)、温度、压力、链增长概率 | FT 合成 | 3 |

## 六、关键图表

- 图 24.14：刚玉结构示意图
- 图 24.18：尖晶石晶胞（A 四面体/B 八面体环境）
- 表 24.3：尖晶石占有因子 λ（LFSE 决定正常/反尖晶石）
- 图 24.19–24.20：钙钛矿结构 + BaTiO₃ 铁电极化
- 图 24.37：CVT 化学气相转移法示意图
- 图 24.38：TaS₂（CdI₂）和 NbS₂（三棱柱）结构
- 图 24.46–24.47：沸石 UTD-1 / CIT-5 超大孔通道
- 图 24.66：TiO₂ 金红石/锐钛矿结构
- 图 24.67：TiO₂ 光催化水分解原理图
- 图 25.1：催化循环能量示意图（非催化 vs 催化路径）
- 图 25.5：Wilkinson 催化剂催化烯烃加氢循环
- 图 25.7：Co₂(CO)₈ 氢甲酰化催化循环
- 图 25.9：Wacker 氧化 Pd/Cu 双催化循环
- 图 25.11：Heck 反应理想催化循环
- 图 25.21：V₂O₅ 催化 SO₂ 氧化循环
- 图 25.25：电催化火山图（交换电流密度 vs M─H 键能）
- 图 25.26：Cossee-Arlman 机理（Ziegler-Natta 聚合）

## 七、超纲/非竞赛内容标注

- 纳米材料的详细 TEM/AFM 表征技术（24.26）—— 属于仪器分析，竞赛不考操作细节
- 光催化自洁玻璃的工业应用细节（应用文段 24.4）—— 了解概念即可
- 富勒烯超导体（24.20）和分子磁体（24.21）—— 前沿研究，竞赛概率低
- 均相催化中详细的 NMR 动力学研究方法 —— 超纲
- 生物无机启发的设计（如铁卟啉电催化 O₂ 还原）—— 属于第26章前置，可略
- 催化转化器三效催化的详细工程参数 —— 应用细节

## 八、审核意见

- [x] 内容准确性确认
- [x] 与已有知识点关系评估完成
- [x] 难度适合竞赛要求（基础 + 决赛）
- [x] 决策：
  - **全面升级 [[材料化学]]**（v1.3 → v1.3+）：新增 5 个专节（复合氧化物结构、层状化合物、沸石、半导体与光催化、固体电解质）
  - **全面升级 [[烯烃复分解反应]]**（v1.3 → v1.3+）：补充 Grubbs/Schrock 催化剂代际、金属环丁烷机理、反应类型全表
  - **不新建细分 KP**：Pd 偶联、FT 合成、Ziegler-Natta 等作为专题素材并入现有 KP 或素材库

## 九、并入计划

1. **资料提炼笔记**：本文件
2. **升级 [[材料化学]]**：
   - 新增 §3.2：典型无机晶体结构（刚玉/尖晶石/钙钛矿/ReO₃，含 LFSE 分析例题）
   - 新增 §3.4：离子导体与固体电解质（YSZ、NASICON、SOFC）
   - 新增 §3.5：层状化合物与嵌入化学（MS₂、锂离子电池原理）
   - 新增 §3.6：沸石与分子筛（结构、Lowenstein 规则、择形催化）
   - 新增 §3.7：半导体与光催化（TiO₂、掺杂、p-n 结、能带调控）
   - 升级：sources 增加 Weller 第24章，updated 刷新
3. **升级 [[烯烃复分解反应]]**：
   - 新增 §3.x：Grubbs 催化剂代际演进（一/二/三代结构特征）
   - 新增 §3.x：Schrock 催化剂与手性控制
   - 升级 §3.x：金属环丁烷机理详细步骤
   - 新增 §3.x：反应类型总表（ROMP/RCM/CM/ADMET）
   - 升级：sources 增加 Weller 第25章

## 十、🪤 踩坑回流

| # | 问题 | 答案 | 是否追加到经验沉淀 |
|:---:|---|---|:---:|
| 1 | 正常尖晶石 vs 反尖晶石的判断依据？| 比较 A²⁺ 和 B³⁺ 的 LFSE：d³ Cr³⁺ 强烈偏好八面体 → 正常；d⁵ Fe³⁺ 无 LFSE → 可让出八面体给有 LFSE 的 A²⁺ → 反尖晶石 | ✅ 追加到 [[材料化学]] |
| 2 | 沸石中为什么无 Al─O─Al 连接？| Lowenstein 规则：AlO₄ 带负电，相邻 AlO₄ 静电排斥大；溶液合成中 [O₃Al─O─SiO₃] 比 [O₃Al─O─AlO₃] 稳定得多 | ✅ 追加到 [[材料化学]] |
| 3 | TiO₂ 光催化水分解为什么效率低？| ① 带隙 3.2 eV 只能吸收紫外（太阳光中仅 5%）② 电子-空穴复合快 ③ 块体 TiO₂ 表面积小 | ✅ 追加到 [[材料化学]] |
| 4 | 烯烃复分解中 Grubbs 二代的改进本质？| NHC 配体 σ 给电子更强/π 接受更弱 → 更易促使 PCy₃ 解离 → 更高活性；同时官能团容忍度更好 | ✅ 追加到 [[烯烃复分解反应]] |
| 5 | 合成氨为什么高温（放热反应）？| 热力学上低温有利，但 N₂ 解离能极高（决速步），必须高温提供活化能；高压弥补热力学损失 | ✅ 追加到 [[合成氨]] 或 [[材料化学]] |

## 十一、备注

- 第24章源文件长度约 2,100 行（行 1–~2,100），第25章约 1,600 行（行 ~2,100–3,770）。
- 现有 [[材料化学]] KP 基于通用知识，Weller 第24章提供**晶体结构级别的深度**（尖晶石 LFSE、钙钛矿铁电性、沸石择形），是理想的增量来源。
- 现有 [[烯烃复分解反应]] KP 侧重反应类型和应用，Weller 第25章 §25.3 提供**催化剂结构演进和金属环丁烷机理**，可弥补无机/金属有机视角的不足。
- 两章的**工业催化内容**（合成氨、接触法、FT 合成）与基础无机化学中的工业制备内容重叠，建议作为「工业催化」专题素材储备。
